Repository: mshapi03/PyCharm_CALPHAD

# Learning and Implementing the pycalphad Package
_Author: Mitchell Shapiro-Albert_ 

_Date Started: April 17, 2026_

This repository contains python scripts designed to familiarize users with the pychalphad package, a Python library for 
computation thermodynamics using the CALPHAD method. Official information from the developer team can be found here: 
https://pycalphad.org/docs/latest/index.html. The author and contributors to this repository do not claim ownership of
this packages nor have contributed to it, but using this for graduate coursework.

### File Structure

_requirements.txt_ or _calphad_practice.toml_ contain the required imports to run the main script and generate figures.
_main.py_ is the working script which contains novel function definitions and codes which read in thermodynamic database
files (.tdb) and create figures. The _TDB_Files_ folder contains a few freely available .tdb files to play around with
and troubleshoot issues with the _main.py_ script.

File: TDB_Files/Ca-Zn_pycalphad_starter.tdb
$ Ca-Zn TDB reconstructed from Brubaker & Liu (2001)
$ Parameters taken directly from Appendix B in the paper.
$ Reconstructed starter file for pycalphad use.

ELEMENT /- ELECTRON_GAS 0 0 0 !
ELEMENT VA VACUUM 0 0 0 !
ELEMENT CA FCC_A1 40.078 0 0 !
ELEMENT ZN HCP_A3 65.38 0 0 !

$ NOTE:
$ The paper gives binary liquid interaction parameters and stoichiometric
$ compound Gibbs energies in terms of G_Ca^bcc and G_Zn^hcp [file:103].
$ This file therefore references BCC_A2 for Ca and HCP_A3 for Zn [file:103].

FUNCTION GHSERCA 298.15 0; 6000 N !
FUNCTION GHSERZN 298.15 0; 6000 N !
FUNCTION GLIQCA  298.15 0; 6000 N !
FUNCTION GLIQZN  298.15 0; 6000 N !

TYPE_DEFINITION % SEQ * !
DEFINE_SYSTEM_DEFAULT ELEMENT 2 !
DEFAULT_COMMAND DEF_SYS_ELEMENT VA /- !

PHASE LIQUID % 1 1 !
CONSTITUENT LIQUID :CA,ZN: !

PHASE FCC_A1 % 1 1 !
CONSTITUENT FCC_A1 :CA,ZN,VA: !

PHASE BCC_A2 % 1 1 !
CONSTITUENT BCC_A2 :CA,ZN,VA: !

PHASE HCP_A3 % 1 1 !
CONSTITUENT HCP_A3 :CA,ZN,VA: !

PHASE CA3ZN % 2 3 1 !
CONSTITUENT CA3ZN :CA:ZN: !

PHASE CA5ZN3 % 2 5 3 !
CONSTITUENT CA5ZN3 :CA:ZN: !

PHASE CAZN % 2 1 1 !
CONSTITUENT CAZN :CA:ZN: !

PHASE CAZN2 % 2 1 2 !
CONSTITUENT CAZN2 :CA:ZN: !

PHASE CAZN3 % 2 1 3 !
CONSTITUENT CAZN3 :CA:ZN: !

PHASE CAZN5 % 2 1 5 !
CONSTITUENT CAZN5 :CA:ZN: !

PHASE CAZN11 % 2 1 11 !
CONSTITUENT CAZN11 :CA:ZN: !

PHASE CAZN13 % 2 1 13 !
CONSTITUENT CAZN13 :CA:ZN: !

PARAMETER G(LIQUID,CA;0) 298.15 +GLIQCA; 6000 N !
PARAMETER G(LIQUID,ZN;0) 298.15 +GLIQZN; 6000 N !
PARAMETER L(LIQUID,CA,ZN;0) 298.15 -65435 + 10.624*T; 6000 N !
PARAMETER L(LIQUID,CA,ZN;1) 298.15 43288 - 12.978*T; 6000 N !
PARAMETER L(LIQUID,CA,ZN;2) 298.15 -49709 + 35.547*T; 6000 N !

PARAMETER G(FCC_A1,CA;0) 298.15 +10000; 6000 N !
PARAMETER G(FCC_A1,ZN;0) 298.15 +10000; 6000 N !

PARAMETER G(BCC_A2,CA;0) 298.15 +GHSERCA; 6000 N !
PARAMETER G(BCC_A2,ZN;0) 298.15 +50000; 6000 N !

PARAMETER G(HCP_A3,CA;0) 298.15 +50000; 6000 N !
PARAMETER G(HCP_A3,ZN;0) 298.15 +GHSERZN; 6000 N !

PARAMETER G(CA3ZN,CA:ZN;0) 298.15 -36353 + 0.471*T; 6000 N !
PARAMETER G(CA5ZN3,CA:ZN;0) 298.15 -108144 + 1.251*T; 6000 N !
PARAMETER G(CAZN,CA:ZN;0)   298.15 -35605 + 1.606*T; 6000 N !
PARAMETER G(CAZN2,CA:ZN;0)  298.15 -65952 + 0.582*T; 6000 N !
PARAMETER G(CAZN3,CA:ZN;0)  298.15 -83210 + 3.953*T; 6000 N !
PARAMETER G(CAZN5,CA:ZN;0)  298.15 -118083 + 14.148*T; 6000 N !
PARAMETER G(CAZN11,CA:ZN;0) 298.15 -210647 + 64.148*T; 6000 N !
PARAMETER G(CAZN13,CA:ZN;0) 298.15 -209934 + 56.832*T; 6000 N !

File: TDB_Files/Ca-Zn_pycalphad_starter_v2_copy.tdb
$ Minimal pycalphad-readable Ca-Zn starter TDB
$ Placeholder thermodynamics only; not physically meaningful.
$ Based on phases reported in Brubaker and Liu, CALPHAD 25 (2001) 381-390.

ELEMENT /- ELECTRON_GAS 0 0 0 !
ELEMENT VA VACUUM 0 0 0 !
ELEMENT CA FCC_A1 40.078 0 0 !
ELEMENT ZN HCP_A3 65.38 0 0 !

FUNCTION GHSERCA 298.15 0; 6000 N !
FUNCTION GHSERZN 298.15 0; 6000 N !
FUNCTION GLIQCA  298.15 0; 6000 N !
FUNCTION GLIQZN  298.15 0; 6000 N !

TYPE_DEFINITION % SEQ * !

DEFINE_SYSTEM_DEFAULT ELEMENT 2 !
DEFAULT_COMMAND DEF_SYS_ELEMENT VA /- !

PHASE LIQUID % 1 1 !
CONSTITUENT LIQUID :CA,ZN: !

PHASE FCC_A1 % 1 1 !
CONSTITUENT FCC_A1 :CA,ZN,VA: !

PHASE HCP_A3 % 1 1 !
CONSTITUENT HCP_A3 :CA,ZN,VA: !

PHASE BCC_A2 % 1 1 !
CONSTITUENT BCC_A2 :CA,ZN,VA: !

PHASE CAZN % 2 1 1 !
CONSTITUENT CAZN :CA:ZN: !

PHASE CAZN2 % 2 1 2 !
CONSTITUENT CAZN2 :CA:ZN: !

PHASE CAZN3 % 2 1 3 !
CONSTITUENT CAZN3 :CA:ZN: !

PHASE CAZN5 % 2 1 5 !
CONSTITUENT CAZN5 :CA:ZN: !

PHASE CAZN11 % 2 1 11 !
CONSTITUENT CAZN11 :CA:ZN: !

PHASE CAZN13 % 2 1 13 !
CONSTITUENT CAZN13 :CA:ZN: !

PARAMETER G(LIQUID,CA;0) 298.15 +GLIQCA; 6000 N !
PARAMETER G(LIQUID,ZN;0) 298.15 +GLIQZN; 6000 N !
PARAMETER G(LIQUID,CA,ZN;0) 298.15 0; 6000 N !

PARAMETER G(FCC_A1,CA;0) 298.15 +GHSERCA; 6000 N !
PARAMETER G(FCC_A1,ZN;0) 298.15 +GHSERZN; 6000 N !
PARAMETER G(HCP_A3,CA;0) 298.15 +GHSERCA; 6000 N !
PARAMETER G(HCP_A3,ZN;0) 298.15 +GHSERZN; 6000 N !
PARAMETER G(BCC_A2,CA;0) 298.15 +GHSERCA; 6000 N !
PARAMETER G(BCC_A2,ZN;0) 298.15 +GHSERZN; 6000 N !

PARAMETER G(CAZN,CA:ZN;0) 298.15 0; 6000 N !
PARAMETER G(CAZN2,CA:ZN;0) 298.15 0; 6000 N !
PARAMETER G(CAZN3,CA:ZN;0) 298.15 0; 6000 N !
PARAMETER G(CAZN5,CA:ZN;0) 298.15 0; 6000 N !
PARAMETER G(CAZN11,CA:ZN;0) 298.15 0; 6000 N !
PARAMETER G(CAZN13,CA:ZN;0) 298.15 0; 6000 N !

File: TDB_Files/CaZn2_minimal_demo_pycalphad.tdb
$ Minimal pedagogical demo TDB for pycalphad
$ Goal: provide a tiny binary system that can plot something.
$ WARNING: ALL thermodynamic values in this file are FAKE and for learning only.
$ One line compound is named CAZN2 to resemble the Ca-Zn system.

ELEMENT /- ELECTRON_GAS 0 0 0 !
ELEMENT VA VACUUM 0 0 0 !
ELEMENT CA BCC_A2 40.078 0 0 !
ELEMENT ZN HCP_A3 65.38 0 0 !

FUNCTION GCA_BCC 298.15 0; 3000 N ! $ FAKE
FUNCTION GZN_HCP 298.15 0; 3000 N ! $ FAKE
FUNCTION GCA_LIQ 298.15 12000 - 12*T; 3000 N ! $ FAKE
FUNCTION GZN_LIQ 298.15 10000 - 11*T; 3000 N ! $ FAKE

TYPE_DEFINITION % SEQ * !
DEFINE_SYSTEM_DEFAULT ELEMENT 2 !
DEFAULT_COMMAND DEF_SYS_ELEMENT VA /- !

PHASE LIQUID % 1 1 !
CONSTITUENT LIQUID :CA,ZN: !

PHASE BCC_A2 % 1 1 !
CONSTITUENT BCC_A2 :CA,ZN,VA: !

PHASE HCP_A3 % 1 1 !
CONSTITUENT HCP_A3 :CA,ZN,VA: !

PHASE CAZN2 % 2 1 2 !
CONSTITUENT CAZN2 :CA:ZN: !

$ Pure endmembers (all FAKE)
PARAMETER G(BCC_A2,CA;0) 298.15 +GCA_BCC; 3000 N ! $ FAKE
PARAMETER G(BCC_A2,ZN;0) 298.15 15000; 3000 N ! $ FAKE
PARAMETER G(HCP_A3,CA;0) 298.15 15000; 3000 N ! $ FAKE
PARAMETER G(HCP_A3,ZN;0) 298.15 +GZN_HCP; 3000 N ! $ FAKE
PARAMETER G(LIQUID,CA;0) 298.15 +GCA_LIQ; 3000 N ! $ FAKE
PARAMETER G(LIQUID,ZN;0) 298.15 +GZN_LIQ; 3000 N ! $ FAKE

$ Binary interactions to create curvature and a liquid dome (all FAKE)
PARAMETER L(BCC_A2,CA,ZN;0) 298.15 22000 - 2*T; 3000 N ! $ FAKE
PARAMETER L(HCP_A3,CA,ZN;0) 298.15 18000 - 1*T; 3000 N ! $ FAKE
PARAMETER L(LIQUID,CA,ZN;0) 298.15 -8000 + 1*T; 3000 N ! $ FAKE
PARAMETER L(LIQUID,CA,ZN;1) 298.15 -2000; 3000 N ! $ FAKE

$ Line compound placed low enough to become stable near X(ZN)=2/3 (FAKE)
PARAMETER G(CAZN2,CA:ZN;0) 298.15 -26000 + 3*T; 3000 N ! $ FAKE

File: TDB_Files/cazn_bru.tdb
$CAZN
$ -----------------------------------------------------------------------------
$ 2012.5.2
$ 
$ TDB file created by K.Hashimoto, T.Abe and Y.Sawada,
$ Particle Simulation and Thermodynamics Group, National Institute for 
$ Materials Science. 1-2-1 Sengen, Tsukuba, Ibaraki 305-0047, Japan
$ 
$ e-mail: abe.taichi@nims.go.jp
$
$ Copyright (C) NIMS 2012
$ -----------------------------------------------------------------------------
$
$ The parameter set is taken from   
$ A Computational Thermodynamic Assessment of the Ca-Zn System,
$ C.O.Brubaker, Z.K.Liu, CALPHAD, 25 (2001) 381-390.
$
$------------------------------------------------------------------------------
$              
 ELEMENT /-   ELECTRON_GAS              0.0000E+00  0.0000E+00  0.0000E+00!
 ELEMENT VA   VACUUM                    0.0000E+00  0.0000E+00  0.0000E+00!
 ELEMENT CA   FCC_A1                    4.0078E+01  6.1965E+03  4.1589E+01!
 ELEMENT ZN   HCP_A3                    6.5390E+01  5.6568E+03  4.1631E+01!

$------------------------------------------------------------------------------
 FUNCTION GFCCCA 298.15   -4955.062+72.794266*T
    -16.3138*T*LN(T)-.01110455*T**2-133574*T**(-1);                    1115 Y
    -107304.428+799.982066*T-114.292247*T*LN(T)+.023733814*T**2
    -1.2438E-06*T**3+18245540*T**(-1);                                 3000 N !
                                                                         $91Din

 FUNCTION GLIQCA  298.15   +5844.846+62.4838*T
    -16.3138*T*LN(T)-.01110455*T**2-133574*T**(-1);                     500 Y
    +7838.856+18.2979*T-8.9874787*T*LN(T)-.02266537*T**2+3.338303E-06*T**3
    -230193*T**(-1);                                                   1115 Y
    -2654.938+188.9223*T-35*T*LN(T);                                   3000 N !
                                                                         $91Din

 FUNCTION GHCPCA  298.15   -4455.062+73.494266*T
    -16.3138*T*LN(T)-.01110455*T**2-133574*T**(-1);                    1115 Y
    -106804.428+800.682066*T-114.2922467*T*LN(T)+.023733814*T**2
    -1.2438E-06*T**3+18245540*T**(-1);                                 3000 N !
                                                                         $91Din
                                                                         
 FUNCTION GBCCCA  298.15   -7020.852+142.970155*T
    -28.2541*T*LN(T)+.0072326*T**2-4.500217E-06*T**3+60578*T**(-1);     716 Y
    +1640.475+1.999694*T-6.276*T*LN(T)-.0161921*T**2-523000*T**(-1);   1115 Y
    -142331.096+1023.54905*T-143.872698*T*LN(T)+.032543127*T**2
    -1.704079E-06*T**3+25353771*T**(-1);                               3000 N !
                                                                         $91Din

 FUNCTION GHCPZN  298.15
    -7285.787+118.470069*T-23.701314*T*LN(T)-1.712034E-3*T**2
    -1.264963E-6*T**3;                                               692.68 Y
    -11070.559+172.34566*T-31.38*T*LN(T)+470.514E24*T**(-9);        1700.00 N !
                                                                         $91Din

 FUNCTION GLIQZN   298.15
    -128.574+108.177079*T-23.701314*T*LN(T)-1.712034E-3*T**2-1.264963E-6*T**3
    -358.958E-21*T**7;                                               692.68 Y
    -3620.391+161.608594*T-31.38*T*LN(T);                           1700.00 N !
                                                                         $91Din
                                                                         
 FUNCTION GFCCZN   298.15  +2969.82-1.56968*T+GHCPZN#;                 3000 N !
                                                                         $91Din
 FUNCTION GBCCZN   298.15
    -4398.827+115.959669*T-23.701314*T*LN(T)-1.712034E-3*T**2-1.264963E-6*T**3;
                                                                     692.68 Y
    -8183.599+169.83526*T-31.38*T*LN(T)+470.514E24*T**(-9);         1700.00 N !
                                                                       $1991Din

$------------------------------------------------------------------------------
 TYPE_DEFINITION % SEQ *!
 DEFINE_SYSTEM_DEFAULT ELEMENT 2 !
 DEFAULT_COMMAND DEF_SYS_ELEMENT VA /- !

$------------------------------------------------------------------------------
$ PARAMETERS FOR LIQUID PHASE
$------------------------------------------------------------------------------
 PHASE LIQUID %  1  1.0  !
    CONSTITUENT LIQUID:L :CA,ZN :  !
   PARAMETER G(LIQUID,CA;0)       298.15 +GLIQCA#;                     3000 N !
   PARAMETER G(LIQUID,ZN;0)       298.15 +GLIQZN#;                     1700 N !
   PARAMETER G(LIQUID,CA,ZN;0)    298.15 -65435+10.624*T;              6000 N !
   PARAMETER G(LIQUID,CA,ZN;1)    298.15 +43288-12.978*T;              6000 N !
   PARAMETER G(LIQUID,CA,ZN;2)    298.15 -49709+35.547*T;              6000 N !
   
$------------------------------------------------------------------------------
$ PARAMETERS FOR HCP
$------------------------------------------------------------------------------
 PHASE HCP  %  2 1   .5 !
    CONSTITUENT HCP  :CA,ZN% : VA% :  !
   PARAMETER G(HCP,CA:VA;0)    298.15  +GHCPCA#;                       3000 N !
   PARAMETER G(HCP,ZN:VA;0)    298.15  +GHCPZN#;                       1700 N !

$------------------------------------------------------------------------------
$ PARAMETERS FOR BCC
$------------------------------------------------------------------------------
 PHASE BCC  %  2 1   3 !
    CONSTITUENT BCC  :CA,ZN : VA% :  !
   PARAMETER G(BCC,CA:VA;0)    298.15  +GBCCCA#;                       3000 N !
   PARAMETER G(BCC,ZN:VA;0)    298.15  +GBCCZN#;                       1700 N !

$------------------------------------------------------------------------------
$ PARAMETERS FOR FCC
$------------------------------------------------------------------------------
 PHASE FCC  %  2 1   1 !
    CONSTITUENT FCC  :CA%,ZN : VA% :  !
   PARAMETER G(FCC,CA:VA;0)  298.15  +GFCCCA#;                         3000 N !
   PARAMETER G(FCC,ZN:VA;0)  298.15  +GFCCZN#;                         1700 N !

$------------------------------------------------------------------------------
$ PARAMETERS FOR  STOICIOMETRIC COMPOUNDS
$------------------------------------------------------------------------------
 PHASE CA3ZN  %  2  3  1 !
    CONSTITUENT CA3ZN  :CA : ZN :  !
   PARAMETER G(CA3ZN,CA:ZN;0)  298.15  -36353+0.471*T+3*GFCCCA#+GHCPZN#;
                                                                       6000 N !
 PHASE CA5ZN3  %  2  5  3 !
    CONSTITUENT CA5ZN3  :CA : ZN :  !
   PARAMETER G(CA5ZN3,CA:ZN;0)  298.15  -108144+1.251*T+5*GFCCCA#+3*GHCPZN#;
                                                                       6000 N !
 PHASE CAZN  %  2  1  1 !
    CONSTITUENT CAZN  :CA : ZN :  !
   PARAMETER G(CAZN,CA:ZN;0)  298.15  -35605+1.606*T+GFCCCA#+GHCPZN#;
                                                                       6000 N !
 PHASE CAZN2  %  2  1  2 !
    CONSTITUENT CAZN2  :CA : ZN :  !
   PARAMETER G(CAZN2,CA:ZN;0)  298.15  -65952+0.582*T+GFCCCA#+2*GHCPZN#;
                                                                       6000 N !
 PHASE CAZN3  %  2  1  3 !
    CONSTITUENT CAZN3  :CA : ZN :  !
   PARAMETER G(CAZN3,CA:ZN;0)  298.15  -83210+3.953*T+GFCCCA#+3*GHCPZN#;
                                                                       6000 N !
  PHASE CAZN5  %  2  1  5 !
    CONSTITUENT CAZN5  :CA : ZN :  !
   PARAMETER G(CAZN5,CA:ZN;0)  298.15  -118083+14.148*T+GFCCCA#+5*GHCPZN#;
                                                                       6000 N !
  PHASE CAZN11  %  2  1  11 !
    CONSTITUENT CAZN11  :CA : ZN :  !
   PARAMETER G(CAZN11,CA:ZN;0)  298.15  -210647+64.148*T+GFCCCA#+11*GHCPZN#;
                                                                       6000 N !
   PHASE CAZN13  %  2  1  13 !
    CONSTITUENT CAZN13  :CA : ZN :  !
   PARAMETER G(CAZN13,CA:ZN;0)  298.15  -209934+56.832*T+GFCCCA#+13*GHCPZN#;
                                                                       6000 N !
                                                              
$CAZN

File: TDB_Files/fesi_yua.tdb
$ Fe-Si
$ TDB-file for the thermodynamic assessment of the Fe-Si system
$
$-----------------------------------------------------------------------------
$ 2016.2.2
$ 
$ TDB file created by T.Abe, T.Bolotova
$
$ Particle Simulation and Thermodynamics Group, National Institute for 
$ Materials Science. 1-2-1 Sengen, Tsukuba, Ibaraki 305-0047, Japan
$ e-mail: abe.taichi(=)nims.go.jp (=)=@
$ Copyright (C) NIMS 2016
$
$-----------------------------------------------------------------------------
$ PARAMETERS ARE TAKEN FROM
$ The re-assessment of the Mg-Zn and Fe-Si systems and their incorporation
$ in thermodynamic descriptions of the Al-Mg-Zn and Fe-Si-Zn systems,
$ Y.Yuan, F.Pan, D.Li, A.Watson, CALPHAD, 44(2014)54-61.
$
$ Anassessment of the Fe-C-Si system, J.Lacaze and B.Sundman,
$ Metall. Mater. Trans.A 22(1991)2211?2223.
$
$-----------------------------------------------------------------------------
 ELEMENT /-   ELECTRON_GAS              0.0000E+00  0.0000E+00  0.0000E+00!
 ELEMENT VA   VACUUM                    0.0000E+00  0.0000E+00  0.0000E+00!
 ELEMENT FE   BCC_A2                    5.5847E+01  4.4890E+03  2.7280E+01!
 ELEMENT SI   DIAMOND                   2.8085E+01  3.2175E+03  1.8820E+01!

$------------------------------------------------------------------------------
 TYPE_DEFINITION % SEQ *!
 DEFINE_SYSTEM_DEFAULT SPECIE 2 !
 DEFAULT_COMMAND DEF_SYS_ELEMENT VA !

$-------------------------------------------------------------------------------
$ FUNCTIONS 
$-----------------------------------------------------------------------------
 FUNCTION GHSERFE    2.98140E+02  +1225.7+124.134*T-23.5143*T*LN(T)
   -.00439752*T**2-5.8927E-08*T**3+77359*T**(-1);  1.81100E+03  Y
   -25383.581+299.31255*T-46*T*LN(T)+2.29603E+31*T**(-9);  6000  N  !
 FUNCTION GLIQFE     2.98140E+02  +12040.17-6.55843*T+GHSERFE 
   -3.67516E-21*T**7;  1.81100E+03  Y
   -10838.83+291.302*T-46*T*LN(T);  6000  N !
 FUNCTION GFCCFE     2.98140E+02  -1462.4+8.282*T-1.15*T*LN(T)+6.4E-04*T**2
   +GHSERFE ;  1.81100E+03  Y
   -27098.266+300.25256*T-46*T*LN(T)+2.78854E+31*T**(-9);  6000  N  !
 FUNCTION GHCPFE     2.98140E+02  -3705.78+12.591*T-1.15*T*LN(T)
   +6.4E-04*T**2+GHSERFE ;  1.81100E+03  Y
   -3957.199+5.24951*T+4.925095E+30*T**(-9)+GHSERFE ;  6000  N !
$----------------------------------------------------------------------------
 FUNCTION GHSERSI    298.15  -8162.609+137.236859*T-22.8317533*T*LN(T)
   -.001912904*T**2-3.552E-09*T**3+176667*T**(-1);  1.68700E+03  Y
   -9457.642+167.281367*T-27.196*T*LN(T)-4.20369E+30*T**(-9);
   3.60000E+03  N !
 FUNCTION GBCCSI 298.15 47000-22.5*T+GHSERSI;     3600 N !
 FUNCTION GFCCSI 298.15 51000-21.8*T+GHSERSI;     3600 N !
 FUNCTION GLIQSI 298.15 42533.751+107.13742*T-22.8317533*T*LN(T)
   -1.912904E-3*T**2-0.003552E-6*T**3+176667*T**(-1)
   +2.0931E-21*T**7; 1687.0 Y
   40370.523+137.722298*T-27.196*T*LN(T); 3600.0 N !
 FUNCTION GHCPSI 298.15 49200-20.8*T+GHSERSI; 3600.0 N !
$----------------------------------------------------------------------------
$ For A2 phase 
 FUNCTION FSL0BCC 298.15  -27809+11.62*T;                 6000 N !
 FUNCTION FSL1BCC 298.15  -11544;                         6000 N !
 FUNCTION FSL2BCC 298.15  +3890;                          6000 N !
 FUNCTION ETCFESI 298.15  +63;                            6000 N !
$ For B2 phase
 FUNCTION FESIW1  298.15  +1260*R;                        6000 N !

$-------------------------------------------------------------------------------
$ LIQUID
$-------------------------------------------------------------------------------
 PHASE LIQUID  %  1  1.0  !
 CONSTITUENT LIQUID  :FE,SI :  !
 PARAMETER G(LIQUID,SI;0)    298.15 +GLIQSI;           6000 N !
 PARAMETER G(LIQUID,FE;0)    298.15 +GLIQFE;           6000 N !
 PARAMETER G(LIQUID,FE,SI;0) 298.15 -144641+28.5969*T; 6000 N !
 PARAMETER G(LIQUID,FE,SI;1) 298.15 -24950.8-5.5107*T; 6000 N !
 PARAMETER G(LIQUID,FE,SI;2) 298.15 +30805.7-9.0087*T; 6000 N !
 PARAMETER G(LIQUID,FE,SI;3) 298.15 +17196.1;          6000 N !
$-------------------------------------------------------------------------------
$ FCC_A1
$-------------------------------------------------------------------------------
 TYPE_DEFINITION * GES A_P_D FCC_A1 MAGNETIC  -3.0    2.80000E-01 !
 PHASE FCC_A1  %*  2  1   1 !
 CONSTITUENT FCC_A1  :FE%,SI : VA% :  !
 PARAMETER G(FCC_A1,FE:VA;0)     298.15  +GFCCFE;               6000 N !
 PARAMETER TC(FCC_A1,FE:VA;0)    298.15  -201;                  6000 N !
 PARAMETER BMAGN(FCC_A1,FE:VA;0) 298.15  -2.1;                  6000 N !
 PARAMETER G(FCC_A1,SI:VA;0)     298.15  +51000-21.8*T+GHSERSI; 6000 N !
 PARAMETER G(FCC_A1,FE,SI:VA;0)  298.15  -125247.7+41.116*T;    6000 N !
 PARAMETER G(FCC_A1,FE,SI:VA;1)  298.15  -142707.6;             6000 N !
 PARAMETER G(FCC_A1,FE,SI:VA;2)  298.15  +89907.3;              6000 N !
$-------------------------------------------------------------------------------
$ BCC_A2
$-------------------------------------------------------------------------------
 TYPE_DEFINITION & GES A_P_D BCC_A2 MAGNETIC  -1.0    4.00000E-01 !
 PHASE BCC_A2  %&  2 1   3 !
 CONSTITUENT BCC_A2  :FE,SI,VA:VA:  !
 PARAMETER G(BCC_A2,FE:VA;0)     298.15  +GHSERFE;              6000 N !
 PARAMETER TC(BCC_A2,FE:VA;0)    298.15  +1043;                 6000 N !
 PARAMETER BMAGN(BCC_A2,FE:VA;0) 298.15  +2.22;                 6000 N !
 PARAMETER G(BCC_A2,VA:VA;0)     298.15  +10*R*T;               6000 N !
 PARAMETER G(BCC_A2,FE,VA:VA;0)  298.15  +150000;               6000 N !
 PARAMETER G(BCC_A2,SI:VA;0)     298.15  +47000-22.5*T+GHSERSI; 6000 N !
 PARAMETER G(BCC_A2,SI,VA:VA;0)  298.15  +60000;                6000 N !
 PARAMETER G(BCC_A2,FE,SI:VA;0)  298.15  +4*FSL0BCC-4*FESIW1;   6000 N !
 PARAMETER G(BCC_A2,FE,SI:VA;1)  298.15  +8*FSL1BCC;            6000 N !
 PARAMETER G(BCC_A2,FE,SI:VA;2)  298.15  +16*FSL2BCC;           6000 N !
 PARAMETER TC(BCC_A2,FE,SI:VA;1) 298.15  +8*ETCFESI;            6000 N !
$
$-------------------------------------------------------------------------------
$ BCC_B2, Split-CEF
$-------------------------------------------------------------------------------
 TYPE_DEFINITION ) GES A_P_D BCC_B2 DIS_PART BCC_A2,,,!
 PHASE BCC_B2 %)  3  0.5   0.5  3 !
 CONSTITUENT BCC_B2  :FE,SI,VA:FE,SI,VA:VA:  !
 PARA G(BCC_B2,SI:FE:VA;0) 298.15 -2*FESIW1; 6000 N !
 PARA G(BCC_B2,FE:SI:VA;0) 298.15 -2*FESIW1; 6000 N !
 PARA G(BCC_B2,SI:SI:VA;0) 298.15 +0;        6000 N !
 PARA G(BCC_B2,VA:SI:VA;0) 298.15 +0;        6000 N !
 PARA G(BCC_B2,VA:FE:VA;0) 298.15 +0;        6000 N !
 PARA G(BCC_B2,VA:VA:VA;0) 298.15 +0;        6000 N !
 PARA G(BCC_B2,SI:VA:VA;0) 298.15 +0;        6000 N !
 PARA G(BCC_B2,FE:VA:VA;0) 298.15 +0;        6000 N !
 PARA G(BCC_B2,FE:FE:VA;0) 298.15 +0;        6000 N !
$
$-------------------------------------------------------------------------------
$ FE2SI
$-------------------------------------------------------------------------------
 PHASE FE2SI  %  2 0.666667   0.333333 !
 CONSTITUENT FE2SI  :FE:SI:  !
 PARAMETER G(FE2SI,FE:SI;0)  298.15  
   -24515.9-2.96843*T+0.666667*GHSERFE+0.333333*GHSERSI;   6000 N !
$-------------------------------------------------------------------------------
$ FE5SI3
$-------------------------------------------------------------------------------
 PHASE FE5SI3  %  2 0.625   0.375 !
 CONSTITUENT FE5SI3  :FE:SI:  !
 PARAMETER G(FE5SI3,FE:SI;0)  2.98150E+02  
   -30063.6+0.2329*T+0.625*GHSERFE +0.375*GHSERSI;   6000 N   !
$-------------------------------------------------------------------------------
$ FESI
$-------------------------------------------------------------------------------
 PHASE FESI  %  2 0.5   0.5 !
 CONSTITUENT FESI  :FE:SI:  !
 PARAMETER G(FESI,FE:SI;0) 298.15 
   -34902.7+0.9644*T+0.5*GHSERFE+0.5*GHSERSI; 6000 N !
$-------------------------------------------------------------------------------
$ FESI2_L
$-------------------------------------------------------------------------------
 PHASE FESI2_L  %  2 0.333333   0.666667 !
 CONSTITUENT FESI2_L  :FE:SI:  !
 PARAMETER G(FESI2_L,FE:SI;0)  298.15 
   -25988.9+2.45946*T+0.333333*GHSERFE+0.666667*GHSERSI;  6000 N !
$-------------------------------------------------------------------------------
$ FESI2_H
$-------------------------------------------------------------------------------
 PHASE FESI2_H  %  2 0.3   0.7 !
 CONSTITUENT FESI2_H  :FE:SI:  !
 PARAMETER G(FESI2_H,FE:SI;0)  298.15  
   -19298.2-1.14796*T+0.3*GHSERFE+0.7*GHSERSI;   6000 N !
$-------------------------------------------------------------------------------
$ DIAMOND
$-------------------------------------------------------------------------------
 PHASE DIAMOND  %  1  1.0  !
 CONSTITUENT DIAMOND  :SI :  !
 PARAMETER G(DIAMOND,SI;0)  298.15  +GHSERSI; 6000 N !

$-------------------------------------------------------------------------------

File: TDB_Files/mmc1.TDB

$ Database file written 2013-10- 6
$ From database: USER                    
 ELEMENT /-   ELECTRON_GAS              0.0000E+00  0.0000E+00  0.0000E+00!
 ELEMENT VA   VACUUM                    0.0000E+00  0.0000E+00  0.0000E+00!
 ELEMENT GD   HCP_A3                    1.5725E+02  0.0000E+00  0.0000E+00!
 ELEMENT LA   DHCP                      1.3891E+02  0.0000E+00  0.0000E+00!
 ELEMENT O    1/2_MOLE_O2(GAS)          1.5999E+01  4.3410E+03  1.0252E+02!
 ELEMENT ZR   HCP_A3                    9.1224E+01  5.5663E+03  3.9181E+01!
 
 SPECIES GD+3                        GD1/+3!
 SPECIES LA+3                        LA1/+3!
 SPECIES O-2                         O1/-2!
 SPECIES O2                          O2!
 SPECIES ZR+4                        ZR1/+4!
 
 FUNCTION GHSEROO   298.15 -3480.87-25.503038*T-11.1355*T*LN(T)
     -.005098875*T**2+6.61845833E-07*T**3-38365*T**(-1); 1000 Y
      -6568.763+12.659879*T-16.8138*T*LN(T)-5.957975E-04*T**2+6.781E-09*T**3
     +262905*T**(-1); 3300 Y
      -13986.728+31.259624*T-18.9536*T*LN(T)-4.25243E-04*T**2
     +1.0721E-08*T**3+4383200*T**(-1); 6000 N !
 FUNCTION GGD2O3L   298.15 +GGD2O3B#+124733-47.759*T; 6000 N !
 FUNCTION GLA2O3L   298.15 +141329-56.622*T+GLA2O3A#; 6000 N !
 FUNCTION GZRO2L    298.15 +87027-29.17432*T+GZRO2C#; 6000 N !
 FUNCTION GGD2O3A   298.15 +GGD2O3B#+6300-2.579*T; 6000 N !
 FUNCTION GLA2O3A   298.15 -1833257+692.9664*T-120.629*T*LN(T)-.006854*T**2
     +808000*T**(-1)-10000000*T**(-2); 6000 N !
 FUNCTION GZRO2C    298.15 +10336-4*T+GZRO2T#; 6000 N !
 FUNCTION GGD2O3B   298.15 -1858111+620.0992*T-114.534*T*LN(T)-.007203*T**2
     +540000*T**(-1); 6000 N !
 FUNCTION GLA2O3B   298.15 +GLA2O3A#+4139+2.215*T; 6000 N !
 FUNCTION GZRO2M    298.15 -1126163.54+424.890806*T-69.3875137*T*LN(T)
     -.00375880141*T**2+683000*T**(-1); 6000 N !
 FUNCTION GGD2O3C   298.15 -1868812+660.0623*T-119.1688*T*LN(T)-.006438*T**2
     +772000*T**(-1); 6000 N !
 FUNCTION GLA2O3C   298.15 +GLA2O3A#+8337+7.78*T; 6000 N !
 FUNCTION GHSERLA   298.15 -7968.403+120.284604*T-26.34*T*LN(T)
     -.001295165*T**2; 550 Y
      -3381.413+59.06113*T-17.1659411*T*LN(T)-.008371705*T**2
     +6.8932E-07*T**3-399448*T**(-1); 2000 Y
      -15608.882+181.390071*T-34.3088*T*LN(T); 4000 N !
 FUNCTION GGD2O3F   298.15 +GGD2O3C#+57983.84-18.7*T; 6000 N !
 FUNCTION GLA2O3F   298.15 +GLA2O3A#+50000; 6000 N !
 FUNCTION GHSERGD   200 -6834.5855+97.13101*T-24.7214131*T*LN(T)
     -.00285240521*T**2-3.14674076E-07*T**3-8665.73348*T**(-1); 1000 Y
      -6483.25362+95.6919924*T-24.6598297*T*LN(T)-.00185225011*T**2
     -6.61211607E-07*T**3; 1508.15 Y
      -123124.992+699.125537*T-101.800197*T*LN(T)+.0150644246*T**2
     -6.39165948E-07*T**3+29356890.3*T**(-1); 3600 N !
 FUNCTION GHSERZR   130 -7827.595+125.64905*T-24.1618*T*LN(T)-.00437791*T**2
     +34971*T**(-1); 2128 Y
      -26085.921+262.724183*T-42.144*T*LN(T)-1.342896E+31*T**(-9); 6000 N !
 FUNCTION GGD2O3H   298.15 +GGD2O3B#+41000-16.565*T; 6000 N !
 FUNCTION GLA2O3H   298.15 +GLA2O3A#+32350-13.986*T; 6000 N !
 FUNCTION GPYRGDZR  298.15 -4179231.15+1590.23092*T-271.805*T*LN(T)
     +2454000*T**(-1)-.0098325*T**2; 6000 N !
 FUNCTION GPYROZR   298.15 +4*GZRO2C#+10000+16*T; 6000 N !
 FUNCTION GANCA     298.15 +192217; 6000 N !
 FUNCTION GREC1     298.15 +0.0; 6000 N !
 FUNCTION GREC2     298.15 +0.0; 6000 N !
 FUNCTION GREC3     298.15 +0.0; 6000 N !
 FUNCTION GREC4     298.15 +0.0; 6000 N !
 FUNCTION GPYRLAZR  298.15 -4194070+1531.07053*T-260.811*T*LN(T)
     +1898400*T**(-1)-.00891455*T**2; 6000 N !
 FUNCTION LGANCA    298.15 +400000; 6000 N !
 FUNCTION LGREC1    298.15 +0.0; 6000 N !
 FUNCTION LGREC2    298.15 +120000; 6000 N !
 FUNCTION LGREC3    298.15 +0.0; 6000 N !
 FUNCTION LGREC4    298.15 +0.0; 6000 N !
 FUNCTION GPYROGD   298.15 +2*GGD2O3C#+61689; 6000 N !
 FUNCTION GREC5     298.15 +0.0; 6000 N !
 FUNCTION GREC8     298.15 +0.0; 6000 N !
 FUNCTION GREC9     298.15 +0.0; 6000 N !
 FUNCTION GREC10    298.15 +0.0; 6000 N !
 FUNCTION GREC11    298.15 +0.0; 6000 N !
 FUNCTION GPYROLA   298.15 +2*GLA2O3A#+160000; 6000 N !
 FUNCTION LGREC5    298.15 +0.0; 6000 N !
 FUNCTION LGREC8    298.15 +0.0; 6000 N !
 FUNCTION LGREC9    298.15 +0.0; 6000 N !
 FUNCTION LGREC10   298.15 +0.0; 6000 N !
 FUNCTION LGREC11   298.15 +0.0; 6000 N !
 FUNCTION GREC7     298.15 +0.0; 6000 N !
 FUNCTION LGREC7    298.15 +0.0; 6000 N !
 FUNCTION GREC6     298.15 -169888; 6000 N !
 FUNCTION GGD2O3T   298.15 +GGD2O3F#+10000; 6000 N !
 FUNCTION GLA2O3T   298.15 +GLA2O3F#+10000; 6000 N !
 FUNCTION GZRO2T    298.15 +5468-4*T+GZRO2M#; 6000 N !
 FUNCTION GGD2O3X   298.15 +GGD2O3B#+53031-21.134*T; 6000 N !
 FUNCTION GLA2O3X   298.15 +GLA2O3A#+43192-18.555*T; 6000 N !
 FUNCTION GPYRLAGD  298.15 +GLA2O3A#+GGD2O3C#+90000; 6000 N !
 FUNCTION GREC201   298.15 +0.0; 6000 N !
 FUNCTION GREC202   298.15 +0.0; 6000 N !
 FUNCTION GREC301   298.15 +0.0; 6000 N !
 FUNCTION GREC302   298.15 +0.0; 6000 N !
 FUNCTION GANCA2    298.15 +0.0; 6000 N !
 FUNCTION UN_ASS 298.15 +0; 300 N !
 
 TYPE_DEFINITION % SEQ *!
 DEFINE_SYSTEM_DEFAULT ELEMENT 2 !
 DEFAULT_COMMAND DEF_SYS_ELEMENT VA /- !


 PHASE GAS:G %  1  1.0  !
    CONSTITUENT GAS:G :O2 :  !

   PARAMETER G(GAS,O2;0)                  298.15 +2*GHSEROO#+RTLNP#; 6000 N 
  REF1 !


 PHASE IONIC_LIQ:Y %  2 2   10 !
    CONSTITUENT IONIC_LIQ:Y :GD+3,LA+3,ZR+4 : O-2 :  !

   PARAMETER G(IONIC_LIQ,GD+3:O-2;0)      298.15 +GGD2O3L#; 6000 N REF0 !
   PARAMETER G(IONIC_LIQ,LA+3:O-2;0)      298.15 +GLA2O3L#; 6000 N REF0 !
   PARAMETER G(IONIC_LIQ,ZR+4:O-2;0)      298.15 +2*GZRO2L#; 6000 N REF0 !
   PARAMETER G(IONIC_LIQ,GD+3,ZR+4:O-2;0) 298.15 -76968; 6000 N REF0 !
   PARAMETER G(IONIC_LIQ,GD+3,ZR+4:O-2;1) 298.15 -248789+80*T; 6000 N REF0 !
   PARAMETER G(IONIC_LIQ,LA+3,ZR+4:O-2;0) 298.15 -168370; 6000 N REF0 !
   PARAMETER G(IONIC_LIQ,LA+3,ZR+4:O-2;1) 298.15 -27426; 6000 N REF0 !


 PHASE A_RE2O3:I %  3 2   3   1 !
    CONSTITUENT A_RE2O3:I :GD+3,LA+3,ZR+4 : O-2 : O-2,VA :  !

   PARAMETER G(A_RE2O3,GD+3:O-2:O-2;0)    298.15 +GGD2O3A#+GHSEROO#; 6000 N 
  REF0 !
   PARAMETER G(A_RE2O3,LA+3:O-2:O-2;0)    298.15 +GLA2O3A#+GHSEROO#; 6000 N 
  REF0 !
   PARAMETER G(A_RE2O3,ZR+4:O-2:O-2;0)    298.15 +2*GZRO2C#+50000; 6000 N 
  REF0 !
   PARAMETER G(A_RE2O3,GD+3:O-2:VA;0)     298.15 +GGD2O3A#; 6000 N REF0 !
   PARAMETER G(A_RE2O3,LA+3:O-2:VA;0)     298.15 +GLA2O3A#; 6000 N REF0 !
   PARAMETER G(A_RE2O3,ZR+4:O-2:VA;0)     298.15 +2*GZRO2C#-GHSEROO#+50000; 
  6000 N REF0 !
   PARAMETER G(A_RE2O3,GD+3,ZR+4:O-2:O-2;0) 298.15 +500000; 6000 N REF0 !
   PARAMETER G(A_RE2O3,GD+3,LA+3:O-2:O-2;0) 298.15 +26000; 6000 N REF0 !
   PARAMETER G(A_RE2O3,LA+3,ZR+4:O-2:O-2;0) 298.15 +20000; 6000 N REF0 !
   PARAMETER G(A_RE2O3,GD+3,ZR+4:O-2:VA;0) 298.15 +500000; 6000 N REF0 !
   PARAMETER G(A_RE2O3,GD+3,LA+3:O-2:VA;0) 298.15 +26000; 6000 N REF0 !
   PARAMETER G(A_RE2O3,LA+3,ZR+4:O-2:VA;0) 298.15 +20000; 6000 N REF0 !


 TYPE_DEFINITION & GES A_P_D BCC_A2 MAGNETIC  -1.0    4.00000E-01 !
 PHASE BCC_A2  %&  2 1   3 !
    CONSTITUENT BCC_A2  :GD,LA,O,ZR : VA :  !

   PARAMETER G(BCC_A2,GD:VA;0)            100 -3600.77684+95.0191641*T
  -24.7214131*T*LN(T)-.00285240521*T**2-3.14674076E-07*T**3
  -8665.73348*T**(-1); 1000 Y
   +152792.743-1349.58873*T+180.097094*T*LN(T)-.119550229*T**2
  +1.17915728E-05*T**3-22038836*T**(-1); 1508.15 Y
   -15783.7618+202.222057*T-38.960425*T*LN(T); 1586.15 Y
   -19850.5562+224.817909*T-41.904333*T*LN(T)+8.58222759E-04*T**2
  -3.77570269E-08*T**3+995428.573*T**(-1); 3600 N REF1 !
   PARAMETER G(BCC_A2,LA:VA;0)            298.15 -3952.161+88.072353*T
  -21.7919*T*LN(T)-.004045175*T**2-5.25865E-07*T**3; 800 Y
   +321682.673-3565.08252*T+513.440708*T*LN(T)-.387295093*T**2
  +4.9547989E-05*T**3-36581228*T**(-1); 1134 Y
   -16377.894+218.492988*T-39.5388*T*LN(T); 1193 Y
   -136609.91+1123.34397*T-163.413074*T*LN(T)+.053968535*T**2
  -4.056395E-06*T**3+21167204*T**(-1); 2000 Y
   -8205.988+174.836315*T-34.3088*T*LN(T); 4000 N REF1 !
   PARAMETER G(BCC_A2,O:VA;0)             298.15 +26519.13-25.503038*T
  -11.1355*T*LN(T)-.005098875*T**2+6.61845833E-07*T**3-38365*T**(-1); 1000 Y
   +23431.237+12.659879*T-16.8138*T*LN(T)-5.957975E-04*T**2+6.781E-09*T**3
  +262905*T**(-1); 3300 Y
   +16013.272+31.259624*T-18.9536*T*LN(T)-4.25243E-04*T**2+1.0721E-08*T**3
  +4383200*T**(-1); 6000 N REF1 !
   PARAMETER G(BCC_A2,ZR:VA;0)            298.15 -525.539+124.9457*T
  -25.607406*T*LN(T)-3.40084E-04*T**2-9.729E-09*T**3+25233*T**(-1)
  -7.6143E-11*T**4; 2128 Y
   -30705.955+264.284163*T-42.144*T*LN(T)+1.276058E+32*T**(-9); 6000 N REF1 !


 PHASE B_RE2O3:I %  3 2   3   1 !
    CONSTITUENT B_RE2O3:I :GD+3,LA+3,ZR+4 : O-2 : O-2,VA :  !

   PARAMETER G(B_RE2O3,GD+3:O-2:O-2;0)    298.15 +GGD2O3B#+GHSEROO#; 6000 N 
  REF0 !
   PARAMETER G(B_RE2O3,LA+3:O-2:O-2;0)    298.15 +GLA2O3B#+GHSEROO#; 6000 N 
  REF0 !
   PARAMETER G(B_RE2O3,ZR+4:O-2:O-2;0)    298.15 +2*GZRO2M#+50000; 6000 N 
  REF0 !
   PARAMETER G(B_RE2O3,GD+3:O-2:VA;0)     298.15 +GGD2O3B#; 6000 N REF0 !
   PARAMETER G(B_RE2O3,LA+3:O-2:VA;0)     298.15 +GLA2O3B#; 6000 N REF0 !
   PARAMETER G(B_RE2O3,ZR+4:O-2:VA;0)     298.15 +2*GZRO2M#-GHSEROO#+50000; 
  6000 N REF0 !
   PARAMETER G(B_RE2O3,GD+3,ZR+4:O-2:O-2;0) 298.15 -47000+20*T; 6000 N REF0 !
   PARAMETER G(B_RE2O3,GD+3,LA+3:O-2:O-2;0) 298.15 +18200; 6000 N REF0 !
   PARAMETER G(B_RE2O3,GD+3,ZR+4:O-2:VA;0) 298.15 -47000+20*T; 6000 N REF0 !
   PARAMETER G(B_RE2O3,GD+3,LA+3:O-2:VA;0) 298.15 +18200; 6000 N REF0 !


 TYPE_DEFINITION ' GES A_P_D CBCC_A12 MAGNETIC  -3.0    2.80000E-01 !
 PHASE CBCC_A12  %'  2 1   1 !
    CONSTITUENT CBCC_A12  :ZR : VA :  !

   PARAMETER G(CBCC_A12,ZR:VA;0)          298.15 -3225.395+125.64905*T
  -24.1618*T*LN(T)-.00437791*T**2+34971*T**(-1); 2128 Y
   -21483.721+262.724183*T-42.144*T*LN(T)-1.342896E+31*T**(-9); 6000 N REF1 !


 PHASE CUBIC_RE2O3:I %  3 2   3   1 !
    CONSTITUENT CUBIC_RE2O3:I :GD+3,LA+3,ZR+4 : O-2 : O-2,VA :  !

   PARAMETER G(CUBIC_RE2O3,GD+3:O-2:O-2;0) 298.15 +GGD2O3C#+GHSEROO#; 6000 N 
  REF0 !
   PARAMETER G(CUBIC_RE2O3,LA+3:O-2:O-2;0) 298.15 +GLA2O3C#+GHSEROO#; 6000 N 
  REF0 !
   PARAMETER G(CUBIC_RE2O3,ZR+4:O-2:O-2;0) 298.15 +2*GZRO2C#; 6000 N REF0 !
   PARAMETER G(CUBIC_RE2O3,GD+3:O-2:VA;0) 298.15 +GGD2O3C#; 6000 N REF0 !
   PARAMETER G(CUBIC_RE2O3,LA+3:O-2:VA;0) 298.15 +GLA2O3C#; 6000 N REF0 !
   PARAMETER G(CUBIC_RE2O3,ZR+4:O-2:VA;0) 298.15 +2*GZRO2C#-GHSEROO#; 6000 N 
  REF0 !
   PARAMETER G(CUBIC_RE2O3,GD+3,ZR+4:O-2:O-2;0) 298.15 -50000+22.48688*T; 
  6000 N REF0 !
   PARAMETER G(CUBIC_RE2O3,GD+3,ZR+4:O-2:O-2;1) 298.15 +2000+8.28*T; 6000 N 
  REF0 !
   PARAMETER G(CUBIC_RE2O3,GD+3,LA+3:O-2:O-2;0) 298.15 +20000; 6000 N REF0 !
   PARAMETER G(CUBIC_RE2O3,GD+3,ZR+4:O-2:VA;0) 298.15 -50000+22.48688*T; 
  6000 N REF0 !
   PARAMETER G(CUBIC_RE2O3,GD+3,ZR+4:O-2:VA;1) 298.15 +2000+8.28*T; 6000 N 
  REF0 !
   PARAMETER G(CUBIC_RE2O3,GD+3,LA+3:O-2:VA;0) 298.15 +20000; 6000 N REF0 !


 PHASE CUB_A13  %  2 1   1 !
    CONSTITUENT CUB_A13  :ZR : VA :  !

   PARAMETER G(CUB_A13,ZR:VA;0)           298.15 -296.395+125.64905*T
  -24.1618*T*LN(T)-.00437791*T**2+34971*T**(-1); 2128 Y
   -18554.721+262.724183*T-42.144*T*LN(T)-1.342896E+31*T**(-9); 6000 N REF1 !


 PHASE DHCP  %  1  1.0  !
    CONSTITUENT DHCP  :LA :  !

   PARAMETER G(DHCP,LA;0)                 298.15 +GHSERLA#; 4000 N REF1 !


 TYPE_DEFINITION ( GES A_P_D FCC_A1 MAGNETIC  -3.0    2.80000E-01 !
 PHASE FCC_A1  %(  2 1   1 !
    CONSTITUENT FCC_A1  :GD,LA,O,ZR : VA :  !

   PARAMETER G(FCC_A1,GD:VA;0)            200 -6334.5855+97.13101*T
  -24.7214131*T*LN(T)-.00285240521*T**2-3.14674076E-07*T**3
  -8665.73348*T**(-1); 1000 Y
   -5983.25362+95.6919924*T-24.6598297*T*LN(T)-.00185225011*T**2
  -6.61211607E-07*T**3; 1508.15 Y
   -122624.992+699.125537*T-101.800197*T*LN(T)+.0150644246*T**2
  -6.39165948E-07*T**3+29356890.3*T**(-1); 3600 N REF1 !
   PARAMETER G(FCC_A1,LA:VA;0)            298.15 -6109.797+89.878761*T
  -21.7919*T*LN(T)-.004045175*T**2-5.25865E-07*T**3; 1134 Y
   -124598.976+955.878375*T-139.346741*T*LN(T)+.042032405*T**2
  -3.066199E-06*T**3+20994153*T**(-1); 2000 Y
   -12599.386+178.54399*T-34.3088*T*LN(T); 4000 N REF1 !
   PARAMETER G(FCC_A1,O:VA;0)             298.15 +26519.13-25.503038*T
  -11.1355*T*LN(T)-.005098875*T**2+6.61845833E-07*T**3-38365*T**(-1); 1000 Y
   +23431.237+12.659879*T-16.8138*T*LN(T)-5.957975E-04*T**2+6.781E-09*T**3
  +262905*T**(-1); 3300 Y
   +16013.272+31.259624*T-18.9536*T*LN(T)-4.25243E-04*T**2+1.0721E-08*T**3
  +4383200*T**(-1); 6000 N REF1 !
   PARAMETER G(FCC_A1,ZR:VA;0)            298.15 -227.595+124.74905*T
  -24.1618*T*LN(T)-.00437791*T**2+34971*T**(-1); 2128 Y
   -18485.921+261.824183*T-42.144*T*LN(T)-1.342896E+31*T**(-9); 6000 N REF1 !


 PHASE FLUORITE:I %  2 2   4 !
    CONSTITUENT FLUORITE:I :GD+3,LA+3,ZR+4 : O-2,VA :  !

   PARAMETER G(FLUORITE,GD+3:O-2;0)       298.15 +GGD2O3F#+GHSEROO#
  +18.702165*T; 6000 N REF0 !
   PARAMETER G(FLUORITE,LA+3:O-2;0)       298.15 +GLA2O3F#+GHSEROO#
  +18.702165*T; 6000 N REF0 !
   PARAMETER G(FLUORITE,ZR+4:O-2;0)       298.15 +2*GZRO2C#; 6000 N REF0 !
   PARAMETER G(FLUORITE,GD+3:VA;0)        298.15 +GGD2O3F#-3*GHSEROO#
  +18.702165*T; 6000 N REF0 !
   PARAMETER G(FLUORITE,LA+3:VA;0)        298.15 +GLA2O3F#-3*GHSEROO#
  +18.702165*T; 6000 N REF0 !
   PARAMETER G(FLUORITE,ZR+4:VA;0)        298.15 +2*GZRO2C#-4*GHSEROO#; 6000 
  N REF0 !
   PARAMETER G(FLUORITE,GD+3,ZR+4:O-2;0)  298.15 -280478.5+271.7022*T
  -25*T*LN(T); 6000 N REF0 !
   PARAMETER G(FLUORITE,GD+3,ZR+4:O-2;1)  298.15 -21424.22; 6000 N REF0 !
   PARAMETER G(FLUORITE,LA+3,ZR+4:O-2;0)  298.15 -170010; 6000 N REF0 !
   PARAMETER G(FLUORITE,LA+3,ZR+4:O-2;1)  298.15 -134621; 6000 N REF0 !
   PARAMETER G(FLUORITE,GD+3,ZR+4:VA;0)   298.15 -280478.5+271.7022*T
  -25*T*LN(T); 6000 N REF0 !
   PARAMETER G(FLUORITE,GD+3,ZR+4:VA;1)   298.15 -21424.22; 6000 N REF0 !
   PARAMETER G(FLUORITE,LA+3,ZR+4:VA;0)   298.15 -170010; 6000 N REF0 !
   PARAMETER G(FLUORITE,LA+3,ZR+4:VA;1)   298.15 -134621; 6000 N REF0 !


 TYPE_DEFINITION ) GES A_P_D HCP_A3 MAGNETIC  -3.0    2.80000E-01 !
 PHASE HCP_A3  %)  2 1   .5 !
    CONSTITUENT HCP_A3  :GD,ZR : VA :  !

   PARAMETER G(HCP_A3,GD:VA;0)            200 +GHSERGD#; 3600 N REF1 !
   PARAMETER TC(HCP_A3,GD:VA;0)           200 +293.4; 3600 N REF1 !
   PARAMETER BMAGN(HCP_A3,GD:VA;0)        200 +3; 3600 N REF1 !
   PARAMETER G(HCP_A3,ZR:VA;0)            298.15 +GHSERZR#; 6000 N REF1 !


 PHASE H_RE2O3:I %  3 2   3   1 !
    CONSTITUENT H_RE2O3:I :GD+3,LA+3,ZR+4 : O-2 : O-2,VA :  !

   PARAMETER G(H_RE2O3,GD+3:O-2:O-2;0)    298.15 +GGD2O3H#+GHSEROO#; 6000 N 
  REF0 !
   PARAMETER G(H_RE2O3,LA+3:O-2:O-2;0)    298.15 +GLA2O3H#+GHSEROO#; 6000 N 
  REF0 !
   PARAMETER G(H_RE2O3,ZR+4:O-2:O-2;0)    298.15 +2*GZRO2C#+20000; 6000 N 
  REF0 !
   PARAMETER G(H_RE2O3,GD+3:O-2:VA;0)     298.15 +GGD2O3H#; 6000 N REF0 !
   PARAMETER G(H_RE2O3,LA+3:O-2:VA;0)     298.15 +GLA2O3H#; 6000 N REF0 !
   PARAMETER G(H_RE2O3,ZR+4:O-2:VA;0)     298.15 +2*GZRO2C#-GHSEROO#+20000; 
  6000 N REF0 !
   PARAMETER G(H_RE2O3,GD+3,ZR+4:O-2:O-2;0) 298.15 +2000; 6000 N REF0 !
   PARAMETER G(H_RE2O3,GD+3,LA+3:O-2:O-2;0) 298.15 +15850; 6000 N REF0 !
   PARAMETER G(H_RE2O3,LA+3,ZR+4:O-2:O-2;0) 298.15 -31800; 6000 N REF0 !
   PARAMETER G(H_RE2O3,GD+3,ZR+4:O-2:VA;0) 298.15 +2000; 6000 N REF0 !
   PARAMETER G(H_RE2O3,GD+3,LA+3:O-2:VA;0) 298.15 +15850; 6000 N REF0 !
   PARAMETER G(H_RE2O3,LA+3,ZR+4:O-2:VA;0) 298.15 -31800; 6000 N REF0 !


 PHASE LAVES_C15  %  2 2   1 !
    CONSTITUENT LAVES_C15  :ZR : ZR :  !

       PARA G(LAVES_C15,ZR:ZR;0) 298.15 +0; 6000 N!


 PHASE LIQUID  %  1  1.0  !
    CONSTITUENT LIQUID  :GD,LA,O,ZR :  !

   PARAMETER G(LIQUID,GD;0)               100 +6225.4407+88.8092103*T
  -24.7214131*T*LN(T)-.00285240521*T**2-3.14674076E-07*T**3
  -8665.73348*T**(-1); 1000 Y
   +146262.037-1208.70685*T+159.352082*T*LN(T)-.108247135*T**2
  +1.06945505E-05*T**3-19678357*T**(-1); 1508.15 Y
   -5397.314+192.336215*T-38.5075*T*LN(T); 3600 N REF1 !
   PARAMETER G(LIQUID,LA;0)               298.15 +5332.653+18.23012*T
  -11.0188191*T*LN(T)-.020171603*T**2+2.93775E-06*T**3-133541*T**(-1); 1134 Y
   -3942.004+171.018431*T-34.3088*T*LN(T); 4000 N REF1 !
   PARAMETER G(LIQUID,O;0)                298.15 -6129.77+5.936962*T
  -11.1355*T*LN(T)-.005098875*T**2+6.61845833E-07*T**3-38365*T**(-1); 1000 Y
   -9217.663+44.099879*T-16.8138*T*LN(T)-5.957975E-04*T**2+6.781E-09*T**3
  +262905*T**(-1); 3300 Y
   -16635.628+62.699624*T-18.9536*T*LN(T)-4.25243E-04*T**2+1.0721E-08*T**3
  +4383200*T**(-1); 6000 N REF1 !
   PARAMETER G(LIQUID,ZR;0)               298.15 +10320.095+116.568238*T
  -24.1618*T*LN(T)-.00437791*T**2+34971*T**(-1)+1.6275E-22*T**7; 2128 Y
   -8281.26+253.812609*T-42.144*T*LN(T); 6000 N REF1 !


 PHASE MONOCLINIC:I %  2 2   4 !
    CONSTITUENT MONOCLINIC:I :GD+3,LA+3,ZR+4 : O-2,VA :  !

   PARAMETER G(MONOCLINIC,GD+3:O-2;0)     298.15 +GGD2O3B#+150000+GHSEROO#
  +18.702165*T; 6000 N REF0 !
   PARAMETER G(MONOCLINIC,LA+3:O-2;0)     298.15 +GLA2O3A#+GHSEROO#+100000
  +18.702165*T; 6000 N REF0 !
   PARAMETER G(MONOCLINIC,ZR+4:O-2;0)     298.15 +2*GZRO2M#; 6000 N REF0 !
   PARAMETER G(MONOCLINIC,GD+3:VA;0)      298.15 +GGD2O3B#+150000-3*GHSEROO#
  +18.702165*T; 6000 N REF0 !
   PARAMETER G(MONOCLINIC,LA+3:VA;0)      298.15 +GLA2O3A#-3*GHSEROO#+100000
  +18.702165*T; 6000 N REF0 !
   PARAMETER G(MONOCLINIC,ZR+4:VA;0)      298.15 +2*GZRO2M#-4*GHSEROO#; 6000 
  N REF0 !


 PHASE OMEGA  %  1  1.0  !
    CONSTITUENT OMEGA  :ZR :  !

   PARAMETER G(OMEGA,ZR;0)                298.15 -8878.082+144.432234*T
  -26.8556*T*LN(T)-.002799446*T**2+38376*T**(-1); 2128 Y
   -29500.524+265.290858*T-42.144*T*LN(T)+7.17445E+31*T**(-9); 6000 N REF1 !


 PHASE ORTHORHOMBIC_A20  %  1  1.0  !
    CONSTITUENT ORTHORHOMBIC_A20  :ZR :  !

   PARAMETER G(ORTHORHOMBIC_A20,ZR;0)     298.15 +4474.461+124.9457*T
  -25.607406*T*LN(T)-3.40084E-04*T**2-9.729E-09*T**3+25233*T**(-1)
  -7.6143E-11*T**4; 2128 Y
   -25705.955+264.284163*T-42.144*T*LN(T); 2500 N REF1 !


 PHASE PYROCHLORE:I %  5 2   2   6   1   1 !
    CONSTITUENT PYROCHLORE:I :GD+3,LA+3,ZR+4 : GD+3,LA+3,ZR+4 : O-2,VA : O-2 
    : O-2,VA :  !

   PARAMETER G(PYROCHLORE,GD+3:GD+3:O-2:O-2:O-2;0) 298.15 +2*GPYRGDZR#
  +2*GHSEROO#-GPYROZR#+GANCA#+GREC1#+GREC2#+GREC3#; 6000 N REF0 !
   PARAMETER G(PYROCHLORE,LA+3:GD+3:O-2:O-2:O-2;0) 298.15 +GPYRLAZR#
  +GPYRGDZR#-GPYROZR#+2*GHSEROO#+LGANCA#+GREC201#+GREC2#+GREC3#+GREC4#
  +GREC202#; 6000 N REF0 !
   PARAMETER G(PYROCHLORE,ZR+4:GD+3:O-2:O-2:O-2;0) 298.15 +GPYRGDZR#
  +GHSEROO#+GANCA#+GREC2#+GREC3#+GREC4#; 6000 N REF0 !
   PARAMETER G(PYROCHLORE,GD+3:LA+3:O-2:O-2:O-2;0) 298.15 +GPYRLAZR#
  +GPYRGDZR#-GPYROZR#+GHSEROO#+GANCA#+GREC301#; 6000 N REF0 !
   PARAMETER G(PYROCHLORE,LA+3:LA+3:O-2:O-2:O-2;0) 298.15 +2*GPYRLAZR#
  +2*GHSEROO#-GPYROZR#+LGANCA#+LGREC1#+LGREC2#+LGREC3#; 6000 N REF0 !
   PARAMETER G(PYROCHLORE,ZR+4:LA+3:O-2:O-2:O-2;0) 298.15 +GPYRLAZR#
  +GHSEROO#+LGANCA#-LGREC1#+LGREC2#+LGREC3#+LGREC4#; 6000 N REF0 !
   PARAMETER G(PYROCHLORE,GD+3:ZR+4:O-2:O-2:O-2;0) 298.15 +GPYRGDZR#
  +GHSEROO#+GREC2#; 6000 N REF0 !
   PARAMETER G(PYROCHLORE,LA+3:ZR+4:O-2:O-2:O-2;0) 298.15 +GPYRLAZR#
  +GHSEROO#+LGREC2#; 6000 N REF0 !
   PARAMETER G(PYROCHLORE,ZR+4:ZR+4:O-2:O-2:O-2;0) 298.15 +GPYROZR#; 6000 N 
  REF0 !
   PARAMETER G(PYROCHLORE,GD+3:GD+3:VA:O-2:O-2;0) 298.15 +5*GPYROZR#
  -10*GPYRGDZR#+6*GPYROGD#-4*GHSEROO#+134.8548*T-5*GANCA#-5*GREC1#+GREC2#
  +GREC3#+GREC5#+GREC8#+GREC9#; 6000 N REF0 !
   PARAMETER G(PYROCHLORE,LA+3:GD+3:VA:O-2:O-2;0) 298.15 +5*GPYROZR#
  -11*GPYRLAZR#+6*GPYROLA#-4*GHSEROO#+134.8548*T-6*GANCA#-6*GREC1#+GREC2#
  +GREC3#+GREC4#+GREC5#+GREC8#+GREC10#+GREC11#+GPYRGDZR#+LGANCA#+GREC201#
  +GREC202#; 6000 N REF0 !
   PARAMETER G(PYROCHLORE,ZR+4:GD+3:VA:O-2:O-2;0) 298.15 +6*GPYROZR#
  -11*GPYRGDZR#+6*GPYROGD#-5*GHSEROO#+134.8548*T-5*GANCA#-6*GREC1#+GREC2#
  +GREC3#+GREC4#+GREC5#+GREC8#+GREC10#+GREC11#; 6000 N REF0 !
   PARAMETER G(PYROCHLORE,GD+3:LA+3:VA:O-2:O-2;0) 298.15 +GPYRLAZR#
  +GPYRGDZR#-GPYROZR#+2*GHSEROO#+GANCA#+GREC301#+GREC2#+GREC3#+GREC4#
  +GREC302#; 6000 N REF0 !
   PARAMETER G(PYROCHLORE,LA+3:LA+3:VA:O-2:O-2;0) 298.15 +5*GPYROZR#
  -10*GPYRLAZR#+6*GPYROLA#-4*GHSEROO#+134.8548*T-5*LGANCA#-5*LGREC1#+LGREC2#
  +LGREC3#+LGREC5#+LGREC8#+LGREC9#; 6000 N REF0 !
   PARAMETER G(PYROCHLORE,ZR+4:LA+3:VA:O-2:O-2;0) 298.15 +6*GPYROZR#
  -11*GPYRLAZR#+6*GPYROLA#-5*GHSEROO#+134.8548*T-5*LGANCA#-7*LGREC1#+LGREC2#
  +LGREC3#+LGREC4#+LGREC5#+LGREC8#+LGREC10#+LGREC11#; 6000 N REF0 !
   PARAMETER G(PYROCHLORE,GD+3:ZR+4:VA:O-2:O-2;0) 298.15 +6*GPYROZR#
  -11*GPYRGDZR#+6*GPYROGD#-5*GHSEROO#+134.8548*T-6*GANCA#-6*GREC1#+GREC2#
  +GREC5#+GREC8#; 6000 N REF0 !
   PARAMETER G(PYROCHLORE,LA+3:ZR+4:VA:O-2:O-2;0) 298.15 +6*GPYROZR#
  -11*GPYRLAZR#+6*GPYROLA#-5*GHSEROO#+134.8548*T-6*LGANCA#-6*LGREC1#+LGREC2#
  +LGREC5#+LGREC8#; 6000 N REF0 !
   PARAMETER G(PYROCHLORE,ZR+4:ZR+4:VA:O-2:O-2;0) 298.15 +7*GPYROZR#
  -12*GPYRGDZR#+6*GPYROGD#-6*GHSEROO#+134.8548*T-6*GANCA#-6*GREC1#+GREC5#
  +GREC8#+GREC10#; 6000 N REF0 !
   PARAMETER G(PYROCHLORE,GD+3:GD+3:O-2:O-2:VA;0) 298.15 +2*GPYRGDZR#
  -GPYROZR#+GHSEROO#+GANCA#+GREC1#; 6000 N REF0 !
   PARAMETER G(PYROCHLORE,LA+3:GD+3:O-2:O-2:VA;0) 298.15 +GPYRLAZR#
  +GPYRGDZR#-GPYROZR#+GHSEROO#+LGANCA#+GREC201#; 6000 N REF0 !
   PARAMETER G(PYROCHLORE,ZR+4:GD+3:O-2:O-2:VA;0) 298.15 +GPYRGDZR#+GANCA#; 
  6000 N REF0 !
   PARAMETER G(PYROCHLORE,GD+3:LA+3:O-2:O-2:VA;0) 298.15 +6*GPYRLAGD#
  +6*GANCA2#-5*GPYRLAZR#-5*GPYRGDZR#+5*GPYROZR#-5*GHSEROO#-5*GANCA#
  -5*GREC301#+134.8548*T; 6000 N REF0 !
   PARAMETER G(PYROCHLORE,LA+3:LA+3:O-2:O-2:VA;0) 298.15 +2*GPYRLAZR#
  -GPYROZR#+GHSEROO#+LGANCA#+LGREC1#; 6000 N REF0 !
   PARAMETER G(PYROCHLORE,ZR+4:LA+3:O-2:O-2:VA;0) 298.15 +GPYRLAZR#+LGANCA#; 
  6000 N REF0 !
   PARAMETER G(PYROCHLORE,GD+3:ZR+4:O-2:O-2:VA;0) 298.15 +GPYRGDZR#; 6000 N 
  REF0 !
   PARAMETER G(PYROCHLORE,LA+3:ZR+4:O-2:O-2:VA;0) 298.15 +GPYRLAZR#; 6000 N 
  REF0 !
   PARAMETER G(PYROCHLORE,ZR+4:ZR+4:O-2:O-2:VA;0) 298.15 +GPYROZR#-GHSEROO#; 
  6000 N REF0 !
   PARAMETER G(PYROCHLORE,GD+3:GD+3:VA:O-2:VA;0) 298.15 +6*GPYROGD#
  -10*GPYRGDZR#+5*GPYROZR#-5*GHSEROO#-5*GANCA#+134.8548*T-5*GREC1#; 6000 N 
  REF0 !
   PARAMETER G(PYROCHLORE,LA+3:GD+3:VA:O-2:VA;0) 298.15 +6*GPYRLAGD#
  -5*GPYRLAZR#-5*GPYRGDZR#+5*GPYROZR#-5*GHSEROO#-5*LGANCA#-5*GREC201#
  +134.8548*T; 6000 N REF0 !
   PARAMETER G(PYROCHLORE,ZR+4:GD+3:VA:O-2:VA;0) 298.15 +6*GPYROGD#
  -11*GPYRGDZR#+6*GPYROZR#-6*GHSEROO#-5*GANCA#+134.8548*T-6*GREC1#+GREC7#; 
  6000 N REF0 !
   PARAMETER G(PYROCHLORE,GD+3:LA+3:VA:O-2:VA;0) 298.15 +5*GPYROZR#
  -11*GPYRLAZR#+6*GPYROLA#-5*GHSEROO#+134.8548*T-5*GANCA#-6*GREC1#+GREC5#
  +GREC8#+GREC10#+GREC11#+LGANCA#-GREC301#; 6000 N REF0 !
   PARAMETER G(PYROCHLORE,LA+3:LA+3:VA:O-2:VA;0) 298.15 +6*GPYROLA#
  -10*GPYRLAZR#+5*GPYROZR#-5*GHSEROO#-5*LGANCA#+134.8548*T-5*LGREC1#; 6000 N 
  REF0 !
   PARAMETER G(PYROCHLORE,ZR+4:LA+3:VA:O-2:VA;0) 298.15 +6*GPYROLA#
  -11*GPYRLAZR#+6*GPYROZR#-6*GHSEROO#-5*LGANCA#+134.8548*T-6*LGREC1#+LGREC7#;
   6000 N REF0 !
   PARAMETER G(PYROCHLORE,GD+3:ZR+4:VA:O-2:VA;0) 298.15 +6*GPYROGD#
  -11*GPYRGDZR#+6*GPYROZR#-6*GHSEROO#-6*GANCA#+134.8548*T-6*GREC1#+GREC5#; 
  6000 N REF0 !
   PARAMETER G(PYROCHLORE,LA+3:ZR+4:VA:O-2:VA;0) 298.15 +6*GPYROLA#
  -11*GPYRLAZR#+6*GPYROZR#-6*GHSEROO#-6*LGANCA#+134.8548*T-6*LGREC1#+LGREC5#;
   6000 N REF0 !
   PARAMETER G(PYROCHLORE,ZR+4:ZR+4:VA:O-2:VA;0) 298.15 +6*GPYROGD#
  -12*GPYRGDZR#+7*GPYROZR#-7*GHSEROO#-6*GANCA#+134.8548*T-6*GREC1#+GREC5#
  +GREC6#; 6000 N REF0 !


 PHASE TETRAGONAL:I %  2 2   4 !
    CONSTITUENT TETRAGONAL:I :GD+3,LA+3,ZR+4 : O-2,VA :  !

   PARAMETER G(TETRAGONAL,GD+3:O-2;0)     298.15 +GGD2O3T#+GHSEROO#
  +18.702165*T; 6000 N REF0 !
   PARAMETER G(TETRAGONAL,LA+3:O-2;0)     298.15 +GLA2O3T#+GHSEROO#
  +18.702165*T; 6000 N REF0 !
   PARAMETER G(TETRAGONAL,ZR+4:O-2;0)     298.15 +2*GZRO2T#; 6000 N REF0 !
   PARAMETER G(TETRAGONAL,GD+3:VA;0)      298.15 +GGD2O3T#-3*GHSEROO#
  +18.702165*T; 6000 N REF0 !
   PARAMETER G(TETRAGONAL,LA+3:VA;0)      298.15 +GLA2O3T#-3*GHSEROO#
  +18.702165*T; 6000 N REF0 !
   PARAMETER G(TETRAGONAL,ZR+4:VA;0)      298.15 +2*GZRO2T#-4*GHSEROO#; 6000 
  N REF0 !
   PARAMETER G(TETRAGONAL,GD+3,ZR+4:O-2;0) 298.15 -29296; 6000 N REF0 !
   PARAMETER G(TETRAGONAL,LA+3,ZR+4:O-2;0) 298.15 +20000; 6000 N REF0 !
   PARAMETER G(TETRAGONAL,GD+3,ZR+4:VA;0) 298.15 -29296; 6000 N REF0 !
   PARAMETER G(TETRAGONAL,LA+3,ZR+4:VA;0) 298.15 +20000; 6000 N REF0 !


 PHASE X_RE2O3:I %  3 2   3   1 !
    CONSTITUENT X_RE2O3:I :GD+3,LA+3,ZR+4 : O-2 : O-2,VA :  !

   PARAMETER G(X_RE2O3,GD+3:O-2:O-2;0)    298.15 +GGD2O3X#+GHSEROO#; 6000 N 
  REF0 !
   PARAMETER G(X_RE2O3,LA+3:O-2:O-2;0)    298.15 +GLA2O3X#+GHSEROO#; 6000 N 
  REF0 !
   PARAMETER G(X_RE2O3,ZR+4:O-2:O-2;0)    298.15 +2*GZRO2C#+10000; 6000 N 
  REF0 !
   PARAMETER G(X_RE2O3,GD+3:O-2:VA;0)     298.15 +GGD2O3X#; 6000 N REF0 !
   PARAMETER G(X_RE2O3,LA+3:O-2:VA;0)     298.15 +GLA2O3X#; 6000 N REF0 !
   PARAMETER G(X_RE2O3,ZR+4:O-2:VA;0)     298.15 +2*GZRO2C#-GHSEROO#+10000; 
  6000 N REF0 !
   PARAMETER G(X_RE2O3,GD+3,ZR+4:O-2:O-2;0) 298.15 +500000; 6000 N REF0 !
   PARAMETER G(X_RE2O3,GD+3,LA+3:O-2:O-2;0) 298.15 +12700; 6000 N REF0 !
   PARAMETER G(X_RE2O3,LA+3,ZR+4:O-2:O-2;0) 298.15 -28000; 6000 N REF0 !
   PARAMETER G(X_RE2O3,GD+3,ZR+4:O-2:VA;0) 298.15 +500000; 6000 N REF0 !
   PARAMETER G(X_RE2O3,GD+3,LA+3:O-2:VA;0) 298.15 +12700; 6000 N REF0 !
   PARAMETER G(X_RE2O3,LA+3,ZR+4:O-2:VA;0) 298.15 -28000; 6000 N REF0 !

 LIST_OF_REFERENCES
 NUMBER  SOURCE
   REF1     'PURE4 - SGTE Pure Elements (Unary) Database (Version 4.6), 
           developed by SGTE (Scientific Group Thermodata Europe), 1991-2008,
            and provided by TCSAB (Jan. 2008). '
  !
